Repository: webbtheosim/PPH_public

# DATA ON ENZYME ACTIVITY RETENTIOON IN GLUCOSE OXIDASE, LIPASE, AND HORSERADISH PEROXIDASE
This repository contains data and code necessary for constructing machine learning models that facilitated the design of new polymer-protein hybrid materials.

The content is available under CC BY NC 4.0 License

# REFERENCES
The specific application, data, and machine learning models are described in 
1. ^Tamasi, M. J.; ^Patel, R.A., ^Borca, C. H.; ^Kosuri, S.; Mugnier, H.; Upadhya, R.; Murthy, N.S.; *Webb, M.A.; *Gormley, A.J (^ denotes equal contributions, * denotes corresponding authors), Advanced Materials, 2022, DOI: 10.1002/adma.20220180

File: data/lip.csv
Polymer Number,DP,2-(diethylamino)ethyl methacrylate,2-hydroxypropyl methacrylate,2-sulfopropyl methacrylate,butyl methacrylate,3-(dimethylamino)propyl methacrylate,methyl methacrylate,poly(ethylene glycol) methyl ether methacrylate,trimethylammonium chloride ethyl methacrylate,REA,Generation,Gelation
1,200,0.1,0.2,0,0,0,0.5,0.2,0,-4.803715234,0,0
2,200,0.1,0.2,0,0,0,0.55,0.15,0,-4.911967972,0,0
3,200,0.1,0.2,0,0,0,0.6,0.1,0,1.114101092,0,0
4,200,0.1,0.2,0,0,0,0.65,0.05,0,26.84216841,0,1
5,200,0.1,0.2,0,0,0,0.7,0,0,11.4612586,0,1
6,200,0.1,0,0,0,0,0.5,0.4,0,-3.504682382,0,0
7,200,0.1,0,0,0,0,0.55,0.35,0,-3.964756517,0,0
8,200,0.1,0,0,0,0,0.6,0.3,0,-3.748251042,0,0
9,200,0.1,0,0,0,0,0.65,0.25,0,-2.918313386,0,0
10,200,0.1,0,0,0,0,0.7,0.2,0,-4.650357189,0,0
11,200,0,0.3,0,0,0,0.5,0.2,0,3.297197968,0,0
12,200,0.05,0.25,0,0,0,0.5,0.2,0,-4.96609434,0,0
13,200,0.1,0.2,0,0,0,0.5,0.2,0,-3.946714394,0,0
14,200,0.15,0.15,0,0,0,0.5,0.2,0,-4.361683222,0,0
15,200,0.2,0.1,0,0,0,0.5,0.2,0,-3.107755677,0,0
16,200,0.25,0.05,0,0,0,0.5,0.2,0,-4.325598976,0,0
17,200,0.3,0,0,0,0,0.5,0.2,0,-3.008524001,0,0
18,200,0.1,0.2,0,0,0,0,0.7,0,-4.424830652,0,0
19,200,0.1,0.2,0,0,0,0.05,0.65,0,-3.206987353,0,0
20,200,0.1,0.2,0,0,0,0.1,0.6,0,-3.279155845,0,0
21,200,0.1,0.2,0,0,0,0.15,0.55,0,-3.423492829,0,0
22,200,0.1,0.2,0,0,0,0.2,0.5,0,-5.128473447,0,0
23,200,0.1,0.2,0,0,0,0.25,0.45,0,-5.471273783,0,0
24,200,0.1,0.2,0,0,0,0.3,0.4,0,-5.363021045,0,0
25,200,0.1,0.2,0,0,0,0.35,0.35,0,-5.218684062,0,0
26,200,0.1,0.2,0,0,0,0.4,0.3,0,-5.525400152,0,0
27,200,0.090909091,0.181818182,0,0,0,0.409090909,0.318181818,0,-5.245747246,0,0
28,200,0.1,0.2,0,0.5,0,0,0.2,0,62.47536123,0,0
29,200,0.1,0.2,0,0.55,0,0,0.15,0,64.34272095,0,0
30,200,0.1,0.2,0,0.6,0,0,0.1,0,12.57084916,0,0
31,200,0.1,0.2,0,0.65,0,0,0.05,0,19.42685588,0,1
32,200,0.1,0.2,0,0.7,0,0,0,0,20.6627413,0,1
33,200,0.1,0,0,0.5,0,0,0.4,0,-5.14651557,0,0
34,200,0.1,0,0,0.55,0,0,0.35,0,-5.426168476,0,0
35,200,0.1,0,0,0.6,0,0,0.3,0,-5.056304955,0,0
36,200,0.1,0,0,0.65,0,0,0.25,0,-3.712166796,0,0
37,200,0.1,0,0,0.7,0,0,0.2,0,1.249417014,0,0
38,200,0,0.3,0,0.5,0,0,0.2,0,-3.206987353,0,1
39,200,0.05,0.25,0,0.5,0,0,0.2,0,7.257443954,0,0
40,200,0.1,0.2,0,0.5,0,0,0.2,0,14.02324006,0,0
41,200,0.15,0.15,0,0.5,0,0,0.2,0,-2.801039587,0,0
42,200,0.2,0.1,0,0.5,0,0,0.2,0,1.520048858,0,0
43,200,0.25,0.05,0,0.5,0,0,0.2,0,-0.843469248,0,0
44,200,0.3,0,0,0.5,0,0,0.2,0,-0.211994945,0,0
45,200,0.1,0.2,0,0,0,0,0.7,0,-2.945376571,0,0
46,200,0.1,0.2,0,0.05,0,0,0.65,0,-3.946714394,0,0
47,200,0.1,0.2,0,0.1,0,0,0.6,0,-4.199304115,0,0
48,200,0.1,0.2,0,0.15,0,0,0.55,0,-3.61293512,0,0
49,200,0.1,0.2,0,0.2,0,0,0.5,0,-1.700470088,0,0
50,200,0.1,0.2,0,0.25,0,0,0.45,0,-5.642673951,0,0
51,200,0.1,0.2,0,0.3,0,0,0.4,0,-5.850158365,0,0
52,200,0.1,0.2,0,0.35,0,0,0.35,0,-5.011199648,0,0
53,200,0.1,0.2,0,0.4,0,0,0.3,0,-4.650357189,0,0
54,200,0.090909091,0.181818182,0,0.409090909,0,0,0.318181818,0,-4.948052218,0,0
55,200,0,0.2,0.1,0,0,0.5,0.2,0,0.965643601,0,0
56,200,0,0.2,0.1,0,0,0.55,0.15,0,0.54036015,0,0
57,200,0,0.2,0.1,0,0,0.6,0.1,0,1.110740308,0,0
58,200,0,0.2,0.1,0,0,0.65,0.05,0,1.27084702,0,0
59,200,0,0.2,0.1,0,0,0.7,0,0,1.420947061,0,0
60,200,0,0,0.1,0,0,0.5,0.4,0,0.500333472,0,0
61,200,0,0,0.1,0,0,0.55,0.35,0,3.067044185,0,0
62,200,0,0,0.1,0,0,0.6,0.3,0,0.695463526,0,0
63,200,0,0,0.1,0,0,0.65,0.25,0,0.225150063,0,0
64,200,0,0,0.1,0,0,0.7,0.2,0,-0.795530221,0,0
65,200,0,0.3,0,0,0,0.5,0.2,0,2.946964152,0,0
66,200,0,0.25,0.05,0,0,0.5,0.2,0,0.865576907,0,0
67,200,0,0.2,0.1,0,0,0.5,0.2,0,-1.556037099,0,0
68,200,0,0.15,0.15,0,0,0.5,0.2,0,-1.556037099,0,0
69,200,0,0.1,0.2,0,0,0.5,0.2,0,0.905603585,0,0
70,200,0,0.05,0.25,0,0,0.5,0.2,0,0.380253439,0,0
71,200,0,0,0.3,0,0,0.5,0.2,0,11.36757649,0,0
72,200,0,0.2,0.1,0,0,0,0.7,0,7.975315548,0,0
73,200,0,0.2,0.1,0,0,0.05,0.65,0,4.022681117,0,0
74,200,0,0.2,0.1,0,0,0.1,0.6,0,3.607404335,0,0
75,200,0,0.2,0.1,0,0,0.15,0.55,0,4.618077949,0,0
76,200,0,0.2,0.1,0,0,0.2,0.5,0,5.698798249,0,0
77,200,0,0.2,0.1,0,0,0.25,0.45,0,5.643761567,0,0
78,200,0,0.2,0.1,0,0,0.3,0.4,0,2.986990829,0,0
79,200,0,0.2,0.1,0,0,0.35,0.35,0,0.765510213,0,0
80,200,0,0.2,0.1,0,0,0.4,0.3,0,0.785523551,0,0
81,200,0,0.181818182,0.090909091,0,0,0.409090909,0.318181818,0,0.945630263,0,0
82,200,0,0.2,0.1,0.5,0,0,0.2,0,-0.070046686,0,0
83,200,0,0.2,0.1,0.55,0,0,0.15,0,0.235156732,0,0
84,200,0,0.2,0.1,0.6,0,0,0.1,0,0.510340142,0,0
85,200,0,0.2,0.1,0.65,0,0,0.05,0,1.015676949,0,0
86,200,0,0.2,0.1,0.7,0,0,0,0,39.90159441,0,0
87,200,0,0,0.1,0.5,0,0,0.4,0,0.340226761,0,0
88,200,0,0,0.1,0.55,0,0,0.35,0,-0.120080033,0,0
89,200,0,0,0.1,0.6,0,0,0.3,0,-0.100066694,0,0
90,200,0,0,0.1,0.65,0,0,0.25,0,0.080053356,0,0
91,200,0,0,0.1,0.7,0,0,0.2,0,0.145096707,0,0
92,200,0,0.3,0,0.5,0,0,0.2,0,-0.220146728,0,1
93,200,0,0.25,0.05,0.5,0,0,0.2,0,-1.35590371,0,0
94,200,0,0.2,0.1,0.5,0,0,0.2,0,0.310206753,0,0
95,200,0,0.15,0.15,0.5,0,0,0.2,0,0.09506336,0,0
96,200,0,0.1,0.2,0.5,0,0,0.2,0,0.165110046,0,0
97,200,0,0.05,0.25,0.5,0,0,0.2,0,0.325216757,0,0
98,200,0,0,0.3,0.5,0,0,0.2,0,0.520346811,0,0
99,200,0,0.2,0.1,0,0,0,0.7,0,0.130086703,0,0
100,200,0,0.2,0.1,0.05,0,0,0.65,0,0.040026678,0,0
101,200,0,0.2,0.1,0.1,0,0,0.6,0,1.030686953,0,0
102,200,0,0.2,0.1,0.15,0,0,0.55,0,1.210807003,0,0
103,200,0,0.2,0.1,0.2,0,0,0.5,0,-0.335223426,0,0
104,200,0,0.2,0.1,0.25,0,0,0.45,0,-0.600400167,0,0
105,200,0,0.2,0.1,0.3,0,0,0.4,0,-0.665443518,0,0
106,200,0,0.2,0.1,0.35,0,0,0.35,0,-0.410273447,0,0
107,200,0,0.2,0.1,0.4,0,0,0.3,0,-0.365243435,0,0
108,200,0,0.181818182,0.090909091,0.409090909,0,0,0.318181818,0,-0.410273447,0,0
109,200,0.05,0,0,0,0,0.65,0.3,0,0.197757601,0,0
110,200,0.1,0,0,0,0,0.6,0.3,0,-1.136676297,0,0
111,200,0.15,0,0,0,0,0.55,0.3,0,-1.790136195,0,0
112,200,0.2,0,0,0,0,0.5,0.3,0,-1.563144862,0,0
113,200,0.25,0,0,0,0,0.45,0.3,0,-1.879557023,0,0
114,200,0.3,0,0,0,0,0.4,0.3,0,-1.52187371,0,0
115,200,0.35,0,0,0,0,0.35,0.3,0,-0.373159994,0,0
116,200,0.4,0,0,0,0,0.3,0.3,0,-0.895927913,0,0
117,200,0.45,0,0,0,0,0.25,0.3,0,-3.399711102,0,0
118,200,0.5,0,0,0,0,0.2,0.3,0,-1.136676297,0,0
119,200,0.05,0,0,0.65,0,0,0.3,0,-1.618173064,0,0
120,200,0.1,0,0,0.6,0,0,0.3,0,-0.696450681,0,0
121,200,0.15,0,0,0.55,0,0,0.3,0,-1.473724034,0,0
122,200,0.2,0,0,0.5,0,0,0.3,0,-1.239854175,0,0
123,200,0.25,0,0,0.45,0,0,0.3,0,-1.37742468,0,0
124,200,0.3,0,0,0.4,0,0,0.3,0,-1.590658963,0,0
125,200,0.35,0,0,0.35,0,0,0.3,0,-1.239854175,0,0
126,200,0.4,0,0,0.3,0,0,0.3,0,-0.717086257,0,0
127,200,0.45,0,0,0.25,0,0,0.3,0,-0.868413812,0,0
128,200,0.5,0,0,0.2,0,0,0.3,0,-0.558880176,0,0
129,200,0,0,0,0,0.05,0.65,0.3,0,-0.517609025,0,0
130,200,0,0,0,0,0.1,0.6,0.3,0,-0.950956115,0,0
131,200,0,0,0,0,0.15,0.55,0.3,0,-1.301760902,0,0
132,200,0,0,0,0,0.2,0.5,0.3,0,-1.129797771,0,0
133,200,0,0,0,0,0.25,0.45,0.3,0,-1.480602559,0,0
134,200,0,0,0,0,0.3,0.4,0.3,0,-1.136676297,0,0
135,200,0,0,0,0,0.35,0.35,0.3,0,2.70154079,0,0
136,200,0,0,0,0,0.4,0.3,0.3,0,4.758219838,0,0
137,200,0,0,0,0,0.45,0.25,0.3,0,-0.627665429,0,0
138,200,0,0,0,0,0.5,0.2,0.3,0,1.29832164,0,0
139,200,0,0,0,0.65,0.05,0,0.3,0,-1.631930114,0,0
140,200,0,0,0,0.6,0.1,0,0.3,0,-1.446209933,0,0
141,200,0,0,0,0.55,0.15,0,0.3,0,0.239028752,0,0
142,200,0,0,0,0.5,0.2,0,0.3,0,5.968840281,0,0
143,200,0,0,0,0.45,0.25,0,0.3,0,15.66756087,0,0
144,200,0,0,0,0.4,0.3,0,0.3,0,20.53067822,0,0
145,200,0,0,0,0.35,0.35,0,0.3,0,16.56864768,0,0
146,200,0,0,0,0.3,0.4,0,0.3,0,10.72190122,0,0
147,200,0,0,0,0.25,0.45,0,0.3,0,7.963612601,0,0
148,200,0,0,0,0.2,0.5,0,0.3,0,-0.015476682,0,0
149,200,0,0,0,0,0,0.65,0.3,0.05,-1.776379144,0,0
150,200,0,0,0,0,0,0.6,0.3,0.1,-1.50811666,0,0
151,200,0,0,0,0,0,0.55,0.3,0.15,-0.68269363,0,0
152,200,0,0,0,0,0,0.5,0.3,0.2,-0.063626359,0,0
153,200,0,0,0,0,0,0.45,0.3,0.25,-0.717086257,0,0
154,200,0,0,0,0,0,0.4,0.3,0.3,-1.143554822,0,0
155,200,0,0,0,0,0,0.35,0.3,0.35,-0.476337873,0,0
156,200,0,0,0,0,0,0.3,0.3,0.4,0.920002751,0,0
157,200,0,0,0,0,0,0.25,0.3,0.45,-0.565758701,0,0
158,200,0,0,0,0,0,0.2,0.3,0.5,1.477163296,0,0
159,200,0,0,0,0.65,0,0,0.3,0.05,41.7234145,0,0
160,200,0,0,0,0.6,0,0,0.3,0.1,44.71557298,0,0
161,200,0,0,0,0.55,0,0,0.3,0.15,31.11672857,0,0
162,200,0,0,0,0.5,0,0,0.3,0.2,14.95219425,0,0
163,200,0,0,0,0.45,0,0,0.3,0.25,5.563007291,0,0
164,200,0,0,0,0.4,0,0,0.3,0.3,0.362842207,0,0
165,200,0,0,0,0.35,0,0,0.3,0.35,-0.985348741,0,0
166,200,0,0,0,0.3,0,0,0.3,0.4,-0.111776035,0,0
167,200,0,0,0,0.25,0,0,0.3,0.45,-0.95783464,0,0
168,200,0,0,0,0.2,0,0,0.3,0.5,-1.033498418,0,0
169,100,0.1,0.2,0,0,0,0.5,0.2,0,1.495886313,0,0
170,100,0.1,0.2,0,0,0,0.55,0.15,0,-0.095192765,0,0
171,100,0.1,0.2,0,0,0,0.6,0.1,0,4.270075474,0,0
172,100,0.1,0.2,0,0,0,0.65,0.05,0,14.85687088,0,0
173,100,0.1,0.2,0,0,0,0.7,0,0,3.080165907,0,0
174,100,0.1,0,0,0,0,0.5,0.4,0,-0.006799483,0,0
175,100,0.1,0,0,0,0,0.55,0.35,0,-0.469164344,0,0
176,100,0.1,0,0,0,0,0.6,0.3,0,0.033997416,0,0
177,100,0.1,0,0,0,0,0.65,0.25,0,1.91065479,0,0
178,100,0.1,0,0,0,0,0.7,0.2,0,0.156388115,0,0
179,100,0,0.3,0,0,0,0.5,0.2,0,1.244305433,0,0
180,100,0.05,0.25,0,0,0,0.5,0.2,0,-0.836336438,0,0
181,100,0.1,0.2,0,0,0,0.5,0.2,0,-0.523560209,0,0
182,100,0.15,0.15,0,0,0,0.5,0.2,0,0.02039845,0,0
183,100,0.2,0.1,0,0,0,0.5,0.2,0,0.455565377,0,0
184,100,0.25,0.05,0,0,0,0.5,0.2,0,0.047596383,0,0
185,100,0.3,0,0,0,0,0.5,0.2,0,1.393894064,0,0
186,100,0.1,0.2,0,0,0,0,0.7,0,-0.856734888,0,0
187,100,0.1,0.2,0,0,0,0.05,0.65,0,-0.081593799,0,0
188,100,0.1,0.2,0,0,0,0.1,0.6,0,-0.054395866,0,0
189,100,0.1,0.2,0,0,0,0.15,0.55,0,-0.061195349,0,0
190,100,0.1,0.2,0,0,0,0.2,0.5,0,-0.428367444,0,0
191,100,0.1,0.2,0,0,0,0.25,0.45,0,0.108791732,0,0
192,100,0.1,0.2,0,0,0,0.3,0.4,0,-0.550758142,0,0
193,100,0.1,0.2,0,0,0,0.35,0.35,0,0.333174679,0,0
194,100,0.1,0.2,0,0,0,0.4,0.3,0,-0.720745223,0,0
195,100,0.090909091,0.181818182,0,0,0,0.409090909,0.318181818,0,-0.673148841,0,0
196,100,0.1,0.2,0,0.5,0,0,0.2,0,0.428367444,0,0
197,100,0.1,0.2,0,0.55,0,0,0.15,0,5.711565921,0,0
198,100,0.1,0.2,0,0.6,0,0,0.1,0,0.428367444,0,0
199,100,0.1,0.2,0,0.65,0,0,0.05,0,0.802339022,0,0
200,100,0.1,0.2,0,0.7,0,0,0,0,0.883932821,0,0
201,100,0.1,0,0,0.5,0,0,0.4,0,-0.183586047,0,0
202,100,0.1,0,0,0.55,0,0,0.35,0,-0.707146257,0,0
203,100,0.1,0,0,0.6,0,0,0.3,0,-0.108791732,0,0
204,100,0.1,0,0,0.65,0,0,0.25,0,1.210308017,0,0
205,100,0.1,0,0,0.7,0,0,0.2,0,4.57605222,0,0
206,100,0,0.3,0,0.5,0,0,0.2,0,1.006323519,0,1
207,100,0.05,0.25,0,0.5,0,0,0.2,0,3.454137486,0,0
208,100,0.1,0.2,0,0.5,0,0,0.2,0,0.659549874,0,0
209,100,0.15,0.15,0,0.5,0,0,0.2,0,9.274495138,0,0
210,100,0.2,0.1,0,0.5,0,0,0.2,0,6.663493574,0,0
211,100,0.25,0.05,0,0.5,0,0,0.2,0,2.964574692,0,0
212,100,0.3,0,0,0.5,0,0,0.2,0,3.732916298,0,0
213,100,0.1,0.2,0,0,0,0,0.7,0,0.611953492,0,0
214,100,0.1,0.2,0,0.05,0,0,0.65,0,-0.639151424,0,0
215,100,0.1,0.2,0,0.1,0,0,0.6,0,-0.047596383,0,0
216,100,0.1,0.2,0,0.15,0,0,0.55,0,1.325899232,0,0
217,100,0.1,0.2,0,0.2,0,0,0.5,0,3.671720949,0,0
218,100,0.1,0.2,0,0.25,0,0,0.45,0,-0.448765894,0,0
219,100,0.1,0.2,0,0.3,0,0,0.4,0,-0.768341606,0,0
220,100,0.1,0.2,0,0.35,0,0,0.35,0,-0.292377779,0,0
221,100,0.1,0.2,0,0.4,0,0,0.3,0,-0.074794316,0,0
222,100,0.090909091,0.181818182,0,0.409090909,0,0,0.318181818,0,-0.333174679,0,0
223,100,0,0.2,0.1,0,0,0.5,0.2,0,-2.180281219,0,0
224,100,0,0.2,0.1,0,0,0.55,0.15,0,-1.623702712,0,0
225,100,0,0.2,0.1,0,0,0.6,0.1,0,-1.100602611,0,0
226,100,0,0.2,0.1,0,0,0.65,0.05,0,-0.560763308,0,0
227,100,0,0.2,0.1,0,0,0.7,0,0,-0.230164044,0,0
228,100,0,0,0.1,0,0,0.5,0.4,0,-2.858218949,0,0
229,100,0,0,0.1,0,0,0.55,0.35,0,-2.661533311,0,0
230,100,0,0,0.1,0,0,0.6,0.3,0,-2.44810847,0,0
231,100,0,0,0.1,0,0,0.65,0.25,0,-2.891697355,0,0
232,100,0,0,0.1,0,0,0.7,0.2,0,-2.611315701,0,0
233,100,0,0.3,0,0,0,0.5,0.2,0,7.302477402,0,0
234,100,0,0.25,0.05,0,0,0.5,0.2,0,10.48292601,0,0
235,100,0,0.2,0.1,0,0,0.5,0.2,0,1.686474724,0,0
236,100,0,0.15,0.15,0,0,0.5,0.2,0,-0.397556076,0,0
237,100,0,0.1,0.2,0,0,0.5,0.2,0,2.686642116,0,0
238,100,0,0.05,0.25,0,0,0.5,0.2,0,4.84599933,0,0
239,100,0,0,0.3,0,0,0.5,0.2,0,19.44258453,0,0
240,100,0,0.2,0.1,0,0,0,0.7,0,8.980582524,0,0
241,100,0,0.2,0.1,0,0,0.05,0.65,0,18.7646468,0,0
242,100,0,0.2,0.1,0,0,0.1,0.6,0,20.61432876,0,0
243,100,0,0.2,0.1,0,0,0.15,0.55,0,17.88583863,0,0
244,100,0,0.2,0.1,0,0,0.2,0.5,0,7.854871108,0,0
245,100,0,0.2,0.1,0,0,0.25,0.45,0,10.68379645,0,0
246,100,0,0.2,0.1,0,0,0.3,0.4,0,8.988952126,0,0
247,100,0,0.2,0.1,0,0,0.35,0.35,0,10.77586207,0,0
248,100,0,0.2,0.1,0,0,0.4,0.3,0,1.887345162,0,0
249,100,0,0.181818182,0.090909091,0,0,0.409090909,0.318181818,0,1.000167392,0,0
250,100,0,0.2,0.1,0.5,0,0,0.2,0,0.72815534,0,0
251,100,0,0.2,0.1,0.55,0,0,0.15,0,1.694844325,0,0
252,100,0,0.2,0.1,0.6,0,0,0.1,0,3.640776699,0,0
253,100,0,0.2,0.1,0.65,0,0,0.05,0,3.695179109,0,0
254,100,0,0.2,0.1,0.7,0,0,0,0,0.995982591,0,0
255,100,0,0,0.1,0.5,0,0,0.4,0,-2.523434884,0,0
256,100,0,0,0.1,0.55,0,0,0.35,0,-1.950117174,0,0
257,100,0,0,0.1,0.6,0,0,0.3,0,-1.364245062,0,0
258,100,0,0,0.1,0.65,0,0,0.25,0,2.925175762,0,0
259,100,0,0,0.1,0.7,0,0,0.2,0,27.26397723,0,0
260,100,0,0.3,0,0.5,0,0,0.2,0,0.175761634,0,0
261,100,0,0.25,0.05,0.5,0,0,0.2,0,-0.272012052,0,0
262,100,0,0.2,0.1,0.5,0,0,0.2,0,-1.339136257,0,0
263,100,0,0.15,0.15,0.5,0,0,0.2,0,1.337143473,0,0
264,100,0,0.1,0.2,0.5,0,0,0.2,0,1.924839597,0,0
265,100,0,0.05,0.25,0.5,0,0,0.2,0,2.167466437,0,0
266,100,0,0,0.3,0.5,0,0,0.2,0,0.986682482,0,0
267,100,0,0.2,0.1,0,0,0,0.7,0,8.26548768,0,0
268,100,0,0.2,0.1,0.05,0,0,0.65,0,-0.129400981,0,0
269,100,0,0.2,0.1,0.1,0,0,0.6,0,0.393594651,0,0
270,100,0,0.2,0.1,0.15,0,0,0.55,0,3.197282579,0,0
271,100,0,0.2,0.1,0.2,0,0,0.5,0,4.378066534,0,0
272,100,0,0.2,0.1,0.25,0,0,0.45,0,0.296543915,0,0
273,100,0,0.2,0.1,0.3,0,0,0.4,0,-0.431336604,0,0
274,100,0,0.2,0.1,0.35,0,0,0.35,0,-0.447511727,0,0
275,100,0,0.2,0.1,0.4,0,0,0.3,0,-0.587696123,0,0
276,100,0,0.181818182,0.090909091,0.409090909,0,0,0.318181818,0,-0.52838734,0,0
277,100,0.05,0,0,0,0,0.65,0.3,0,0.215668302,0,0
278,100,0.1,0,0,0,0,0.6,0.3,0,0.204884887,0,0
279,100,0.15,0,0,0,0,0.55,0.3,0,-0.587696123,0,0
280,100,0.2,0,0,0,0,0.5,0.3,0,0.032350245,0,0
281,100,0.25,0,0,0,0,0.45,0.3,0,0.156359519,0,0
282,100,0.3,0,0,0,0,0.4,0.3,0,0.053917076,0,0
283,100,0.35,0,0,0,0,0.35,0.3,0,0.318110746,0,0
284,100,0.4,0,0,0,0,0.3,0.3,0,0.458295142,0,0
285,100,0.45,0,0,0,0,0.25,0.3,0,-0.032350245,0,0
286,100,0.5,0,0,0,0,0.2,0.3,0,0.388202944,0,0
287,100,0.05,0,0,0.65,0,0,0.3,0,1.827788861,0,0
288,100,0.1,0,0,0.6,0,0,0.3,0,1.078341511,0,0
289,100,0.15,0,0,0.55,0,0,0.3,0,0.711705397,0,0
290,100,0.2,0,0,0.5,0,0,0.3,0,0.884240039,0,0
291,100,0.25,0,0,0.45,0,0,0.3,0,1.089124926,0,0
292,100,0.3,0,0,0.4,0,0,0.3,0,0.576912708,0,0
293,100,0.35,0,0,0.35,0,0,0.3,0,0.210276595,0,0
294,100,0.4,0,0,0.3,0,0,0.3,0,0.134792689,0,0
295,100,0.45,0,0,0.25,0,0,0.3,0,-0.339677576,0,0
296,100,0.5,0,0,0.2,0,0,0.3,0,1.876314229,0,0
297,100,0,0,0,0,0.05,0.65,0.3,0,3.536960155,0,0
298,100,0,0,0,0,0.1,0.6,0.3,0,8.012077425,0,0
299,100,0,0,0,0,0.15,0.55,0.3,0,0.684746859,0,0
300,100,0,0,0,0,0.2,0.5,0.3,0,2.016498625,0,0
301,100,0,0,0,0,0.25,0.45,0.3,0,1.806222031,0,0
302,100,0,0,0,0,0.3,0.4,0.3,0,0.803364426,0,0
303,100,0,0,0,0,0.35,0.35,0.3,0,4.4966841,0,0
304,100,0,0,0,0,0.4,0.3,0.3,0,1.25626786,0,0
305,100,0,0,0,0,0.45,0.25,0.3,0,3.477651372,0,0
306,100,0,0,0,0,0.5,0.2,0.3,0,6.2813393,0,0
307,100,0,0,0,0.65,0.05,0,0.3,0,0,0,0
308,100,0,0,0,0.6,0.1,0,0.3,0,1.223917615,0,0
309,100,0,0,0,0.55,0.15,0,0.3,0,3.736453335,0,0
310,100,0,0,0,0.5,0.2,0,0.3,0,5.893136356,0,0
311,100,0,0,0,0.45,0.25,0,0.3,0,6.74502615,0,0
312,100,0,0,0,0.4,0.3,0,0.3,0,5.909311479,0,0
313,100,0,0,0,0.35,0.35,0,0.3,0,7.354289103,0,0
314,100,0,0,0,0.3,0.4,0,0.3,0,5.407882676,0,0
315,100,0,0,0,0.25,0.45,0,0.3,0,3.98986359,0,0
316,100,0,0,0,0.2,0.5,0,0.3,0,1.180783954,0,0
317,100,0,0,0,0,0,0.65,0.3,0.05,0.102442444,0,0
318,100,0,0,0,0,0,0.6,0.3,0.1,0.070092198,0,0
319,100,0,0,0,0,0,0.55,0.3,0.15,0.145576104,0,0
320,100,0,0,0,0,0,0.5,0.3,0.2,1.045991265,0,0
321,100,0,0,0,0,0,0.45,0.3,0.25,7.208712999,0,0
322,100,0,0,0,0,0,0.4,0.3,0.3,1.27783469,0,0
323,100,0,0,0,0,0,0.35,0.3,0.35,1.504286408,0,0
324,100,0,0,0,0,0,0.3,0.3,0.4,2.658111824,0,0
325,100,0,0,0,0,0,0.25,0.3,0.45,3.030139645,0,0
326,100,0,0,0,0,0,0.2,0.3,0.5,3.860462609,0,0
327,100,0,0,0,0.65,0,0,0.3,0.05,13.38221815,0,0
328,100,0,0,0,0.6,0,0,0.3,0.1,23.68577128,0,0
329,100,0,0,0,0.55,0,0,0.3,0.15,17.98134469,0,0
330,100,0,0,0,0.5,0,0,0.3,0.2,7.672399849,0,0
331,100,0,0,0,0.45,0,0,0.3,0.25,1.860139106,0,0
332,100,0,0,0,0.4,0,0,0.3,0.3,0.5,0,0
333,100,0,0,0,0.35,0,0,0.3,0.35,2.016498625,0,0
334,100,0,0,0,0.3,0,0,0.3,0.4,2.043457163,0,0
335,100,0,0,0,0.25,0,0,0.3,0.45,3.121798674,0,0
336,100,0,0,0,0.2,0,0,0.3,0.5,1.843963983,0,0
337,50,0.1,0.2,0,0,0,0.5,0.2,0,-0.145558009,0,0
338,50,0.1,0.2,0,0,0,0.55,0.15,0,-0.469630557,0,0
339,50,0.1,0.2,0,0,0,0.6,0.1,0,1.568181569,0,0
340,50,0.1,0.2,0,0,0,0.65,0.05,0,9.505212625,0,0
341,50,0.1,0.2,0,0,0,0.7,0,0,4.759472256,0,0
342,50,0.1,0,0,0,0,0.5,0.4,0,-0.002746378,0,0
343,50,0.1,0,0,0,0,0.55,0.35,0,-0.782717595,0,0
344,50,0.1,0,0,0,0,0.6,0.3,0,-0.359775456,0,0
345,50,0.1,0,0,0,0,0.65,0.25,0,-0.612442189,0,0
346,50,0.1,0,0,0,0,0.7,0.2,0,-0.601456679,0,0
347,50,0,0.3,0,0,0,0.5,0.2,0,-0.425688517,0,0
348,50,0.05,0.25,0,0,0,0.5,0.2,0,-1.952674422,0,0
349,50,0.1,0.2,0,0,0,0.5,0.2,0,-2.040558503,0,0
350,50,0.15,0.15,0,0,0,0.5,0.2,0,-0.645398719,0,0
351,50,0.2,0.1,0,0,0,0.5,0.2,0,0.184007294,0,0
352,50,0.25,0.05,0,0,0,0.5,0.2,0,-1.425369937,0,0
353,50,0.3,0,0,0,0,0.5,0.2,0,1.463819222,0,0
354,50,0.1,0.2,0,0,0,0,0.7,0,-1.760427995,0,0
355,50,0.1,0.2,0,0,0,0.05,0.65,0,-1.436355447,0,0
356,50,0.1,0.2,0,0,0,0.1,0.6,0,-1.787891771,0,0
357,50,0.1,0.2,0,0,0,0.15,0.55,0,-1.820848301,0,0
358,50,0.1,0.2,0,0,0,0.2,0.5,0,-1.639587384,0,0
359,50,0.1,0.2,0,0,0,0.25,0.45,0,-1.21115249,0,0
360,50,0.1,0.2,0,0,0,0.3,0.4,0,-1.403398917,0,0
361,50,0.1,0.2,0,0,0,0.35,0.35,0,-1.018906063,0,0
362,50,0.1,0.2,0,0,0,0.4,0.3,0,-1.310022081,0,0
363,50,0.090909091,0.181818182,0,0,0,0.409090909,0.318181818,0,-1.430862692,0,0
364,50,0.1,0.2,0,0.5,0,0,0.2,0,10.53785058,0,0
365,50,0.1,0.2,0,0.55,0,0,0.15,0,-0.315833416,0,1
366,50,0.1,0.2,0,0.6,0,0,0.1,0,-0.573992903,0,1
367,50,0.1,0.2,0,0.65,0,0,0.05,0,-0.332311681,0,1
368,50,0.1,0.2,0,0.7,0,0,0,0,1.397906162,0,1
369,50,0.1,0,0,0.5,0,0,0.4,0,-1.24410902,0,0
370,50,0.1,0,0,0.55,0,0,0.35,0,-0.75525382,0,0
371,50,0.1,0,0,0.6,0,0,0.3,0,-0.409210252,0,0
372,50,0.1,0,0,0.65,0,0,0.25,0,-0.112601479,0,0
373,50,0.1,0,0,0.7,0,0,0.2,0,-0.458645047,0,0
374,50,0,0.3,0,0.5,0,0,0.2,0,-1.057355348,0,1
375,50,0.05,0.25,0,0.5,0,0,0.2,0,0.057673928,0,0
376,50,0.1,0.2,0,0.5,0,0,0.2,0,-0.068659438,0,0
377,50,0.15,0.15,0,0.5,0,0,0.2,0,0.118094234,0,0
378,50,0.2,0.1,0,0.5,0,0,0.2,0,2.051544013,0,0
379,50,0.25,0.05,0,0.5,0,0,0.2,0,1.128761164,0,0
380,50,0.3,0,0,0.5,0,0,0.2,0,1.029891573,0,0
381,50,0.1,0.2,0,0,0,0,0.7,0,0.74426831,0,0
382,50,0.1,0.2,0,0.05,0,0,0.65,0,1.304529326,0,0
383,50,0.1,0.2,0,0.1,0,0,0.6,0,0.409210252,0,0
384,50,0.1,0.2,0,0.15,0,0,0.55,0,0.337804436,0,0
385,50,0.1,0.2,0,0.2,0,0,0.5,0,0.639905964,0,0
386,50,0.1,0.2,0,0.25,0,0,0.45,0,0.447659537,0,0
387,50,0.1,0.2,0,0.3,0,0,0.4,0,0.387239231,0,0
388,50,0.1,0.2,0,0.35,0,0,0.35,0,0.639905964,0,0
389,50,0.1,0.2,0,0.4,0,0,0.3,0,0.28836964,0,0
390,50,0.090909091,0.181818182,0,0.409090909,0,0,0.318181818,0,0.184007294,0,0
391,50,0,0.2,0.1,0,0,0.5,0.2,0,1.607774643,0,0
392,50,0,0.2,0.1,0,0,0.55,0.15,0,0.936002508,0,0
393,50,0,0.2,0.1,0,0,0.6,0.1,0,-0.774777196,0,0
394,50,0,0.2,0.1,0,0,0.65,0.05,0,0.855389852,0,0
395,50,0,0.2,0.1,0,0,0.7,0,0,-1.222625286,0,0
396,50,0,0,0.1,0,0,0.5,0.4,0,0.470240494,0,0
397,50,0,0,0.1,0,0,0.55,0.35,0,0.515025303,0,0
398,50,0,0,0.1,0,0,0.6,0.3,0,-1.428635407,0,0
399,50,0,0,0.1,0,0,0.65,0.25,0,-0.828518966,0,0
400,50,0,0,0.1,0,0,0.7,0.2,0,-0.873303775,0,0
401,50,0,0.3,0,0,0,0.5,0.2,0,1.330108827,0,0
402,50,0,0.25,0.05,0,0,0.5,0.2,0,-0.936002508,0,0
403,50,0,0.2,0.1,0,0,0.5,0.2,0,-1.285324018,0,0
404,50,0,0.15,0.15,0,0,0.5,0.2,0,0.783734157,0,0
405,50,0,0.1,0.2,0,0,0.5,0.2,0,-0.568767074,0,0
406,50,0,0.05,0.25,0,0,0.5,0.2,0,0.461283533,0,0
407,50,0,0,0.3,0,0,0.5,0.2,0,1.813784764,0,0
408,50,0,0.2,0.1,0,0,0,0.7,0,-0.613551883,0,0
409,50,0,0.2,0.1,0,0,0.05,0.65,0,-0.640422769,0,0
410,50,0,0.2,0.1,0,0,0.1,0.6,0,-0.604594921,0,0
411,50,0,0.2,0.1,0,0,0.15,0.55,0,2.064579695,0,0
412,50,0,0.2,0.1,0,0,0.2,0.5,0,-0.828518966,0,0
413,50,0,0.2,0.1,0,0,0.25,0.45,0,-0.989744279,0,0
414,50,0,0.2,0.1,0,0,0.3,0.4,0,-1.124098706,0,0
415,50,0,0.2,0.1,0,0,0.35,0.35,0,0.577724036,0,0
416,50,0,0.2,0.1,0,0,0.4,0.3,0,-0.380670876,0,0
417,50,0,0.181818182,0.090909091,0,0,0.409090909,0.318181818,0,-0.703121501,0,0
418,50,0,0.2,0.1,0.5,0,0,0.2,0,-1.231582247,0,0
419,50,0,0.2,0.1,0.55,0,0,0.15,0,-0.694164539,0,0
420,50,0,0.2,0.1,0.6,0,0,0.1,0,-0.49711138,0,0
421,50,0,0.2,0.1,0.65,0,0,0.05,0,-0.174660755,0,0
422,50,0,0.2,0.1,0.7,0,0,0,0,12.20386045,0,0
423,50,0,0,0.1,0.5,0,0,0.4,0,-0.837475928,0,0
424,50,0,0,0.1,0.55,0,0,0.35,0,-0.577724036,0,0
425,50,0,0,0.1,0.6,0,0,0.3,0,-1.276367056,0,0
426,50,0,0,0.1,0.65,0,0,0.25,0,-0.586680998,0,1
427,50,0,0,0.1,0.7,0,0,0.2,0,0.022392404,0,1
428,50,0,0.3,0,0.5,0,0,0.2,0,3.08567334,0,1
429,50,0,0.25,0.05,0.5,0,0,0.2,0,-3.363339155,0,0
430,50,0,0.2,0.1,0.5,0,0,0.2,0,-0.989744279,0,0
431,50,0,0.15,0.15,0.5,0,0,0.2,0,-0.738949348,0,0
432,50,0,0.1,0.2,0.5,0,0,0.2,0,-0.658336692,0,0
433,50,0,0.05,0.25,0.5,0,0,0.2,0,-3.363339155,0,0
434,50,0,0,0.3,0.5,0,0,0.2,0,-0.577724036,0,0
435,50,0,0.2,0.1,0,0,0,0.7,0,-0.255273411,0,0
436,50,0,0.2,0.1,0.05,0,0,0.65,0,1.034529088,0,0
437,50,0,0.2,0.1,0.1,0,0,0.6,0,-1.034529088,0,0
438,50,0,0.2,0.1,0.15,0,0,0.55,0,-0.900174661,0,0
439,50,0,0.2,0.1,0.2,0,0,0.5,0,-0.335886067,0,0
440,50,0,0.2,0.1,0.25,0,0,0.45,0,-1.356979712,0,0
441,50,0,0.2,0.1,0.3,0,0,0.4,0,-1.54507591,0,0
442,50,0,0.2,0.1,0.35,0,0,0.35,0,-1.455506292,0,0
443,50,0,0.2,0.1,0.4,0,0,0.3,0,-1.356979712,0,0
444,50,0,0.181818182,0.090909091,0.409090909,0,0,0.318181818,0,1.760042993,0,0
445,50,0.05,0,0,0,0,0.65,0.3,0,-1.582390036,0,0
446,50,0.1,0,0,0,0,0.6,0.3,0,-1.38393848,0,0
447,50,0.15,0,0,0,0,0.55,0.3,0,-0.282010105,0,0
448,50,0.2,0,0,0,0,0.5,0.3,0,0.318566971,0,0
449,50,0.25,0,0,0,0,0.45,0.3,0,-0.130560234,0,0
450,50,0.3,0,0,0,0,0.4,0.3,0,0.313344562,0,0
451,50,0.35,0,0,0,0,0.35,0.3,0,-0.099225778,0,0
452,50,0.4,0,0,0,0,0.3,0.3,0,-0.522240936,0,0
453,50,0.45,0,0,0,0,0.25,0.3,0,-0.694580445,0,0
454,50,0.5,0,0,0,0,0.2,0.3,0,0.840807907,0,0
455,50,0.05,0,0,0.65,0,0,0.3,0,-1.514498714,0,0
456,50,0.1,0,0,0.6,0,0,0.3,0,-1.316047158,0,0
457,50,0.15,0,0,0.55,0,0,0.3,0,-0.940033685,0,0
458,50,0.2,0,0,0.5,0,0,0.3,0,-0.621466714,0,0
459,50,0.25,0,0,0.45,0,0,0.3,0,-0.783361404,0,0
460,50,0.3,0,0,0.4,0,0,0.3,0,-1.034037053,0,0
461,50,0.35,0,0,0.35,0,0,0.3,0,-0.658023579,0,0
462,50,0.4,0,0,0.3,0,0,0.3,0,-0.114893006,0,0
463,50,0.45,0,0,0.25,0,0,0.3,0,0.114893006,0,0
464,50,0.5,0,0,0.2,0,0,0.3,0,0.793806223,0,0
465,50,0,0,0,0,0.05,0.65,0.3,0,-0.705025263,0,0
466,50,0,0,0,0,0.1,0.6,0.3,0,-0.658023579,0,0
467,50,0,0,0,0,0.15,0.55,0.3,0,-0.167117099,0,0
468,50,0,0,0,0,0.2,0.5,0.3,0,-0.819918269,0,0
469,50,0,0,0,0,0.25,0.45,0.3,0,0.052224094,0,0
470,50,0,0,0,0,0.3,0.4,0.3,0,4.282375674,0,0
471,50,0,0,0,0,0.35,0.35,0.3,0,8.857206272,0,0
472,50,0,0,0,0,0.4,0.3,0.3,0,12.19432585,0,0
473,50,0,0,0,0,0.45,0.25,0.3,0,15.39566279,0,0
474,50,0,0,0,0,0.5,0.2,0.3,0,16.82660295,0,0
475,50,0,0,0,0.65,0.05,0,0.3,0,0.757249357,0,0
476,50,0,0,0,0.6,0.1,0,0.3,0,2.177744703,0,0
477,50,0,0,0,0.55,0.15,0,0.3,0,1.827843275,0,0
478,50,0,0,0,0.5,0.2,0,0.3,0,6.857023488,0,0
479,50,0,0,0,0.45,0.25,0,0.3,0,12.2204379,0,0
480,50,0,0,0,0.4,0.3,0,0.3,0,11.28040421,0,0
481,50,0,0,0,0.35,0.35,0,0.3,0,10.84172183,0,0
482,50,0,0,0,0.3,0.4,0,0.3,0,8.423746295,0,0
483,50,0,0,0,0.25,0.45,0,0.3,0,2.303082527,0,0
484,50,0,0,0,0.2,0.5,0,0.3,0,-1.284712702,0,0
485,50,0,0,0,0,0,0.65,0.3,0.05,-1.838288094,0,0
486,50,0,0,0,0,0,0.6,0.3,0.1,-0.522240936,0,0
487,50,0,0,0,0,0,0.55,0.3,0.15,1.62939172,0,0
488,50,0,0,0,0,0,0.5,0.3,0.2,1.702505451,0,0
489,50,0,0,0,0,0,0.45,0.3,0.25,2.898437194,0,0
490,50,0,0,0,0,0,0.4,0.3,0.3,2.710430457,0,0
491,50,0,0,0,0,0,0.35,0.3,0.35,3.17522489,0,0
492,50,0,0,0,0,0,0.3,0.3,0.4,3.457234995,0,0
493,50,0,0,0,0,0,0.25,0.3,0.45,7.703053804,0,0
494,50,0,0,0,0,0,0.2,0.3,0.5,14.96742522,0,0
495,50,0,0,0,0.65,0,0,0.3,0.05,43.71156633,0,0
496,50,0,0,0,0.6,0,0,0.3,0.1,45.4819631,0,0
497,50,0,0,0,0.55,0,0,0.3,0.15,32.44160694,0,0
498,50,0,0,0,0.5,0,0,0.3,0.2,16.89971668,0,0
499,50,0,0,0,0.45,0,0,0.3,0.25,8.778870132,0,0
500,50,0,0,0,0.4,0,0,0.3,0.3,2.480644445,0,0
501,50,0,0,0,0.35,0,0,0.3,0.35,1.895734597,0,0
502,50,0,0,0,0.3,0,0,0.3,0.4,0.214118784,0,0
503,50,0,0,0,0.25,0,0,0.3,0.45,0.167117099,0,0
504,50,0,0,0,0.2,0,0,0.3,0.5,-1.472719439,0,0
505,100,0,0,0,0.705,0,0,0.147,0.148,15.07373329,1,1
506,200,0,0,0,0.66,0,0,0.184,0.157,21.38661596,1,0
507,75,0,0,0,0.675,0,0,0.17,0.155,39.00904266,1,0
508,200,0,0.151,0,0.849,0,0,0,0,64.70082278,1,1
509,200,0,0.439,0,0,0,0.561,0,0,-2.085809029,1,1
510,175,0,0.404,0,0,0,0.596,0,0,-2.778437963,1,1
511,200,0,0.124,0,0.815,0,0,0,0.061,6.470195453,1,1
512,50,0,0,0,0.629,0,0,0.191,0.179,23.87985378,1,0
513,175,0,0,0,0.668,0,0,0.171,0.162,22.967666,1,0
514,125,0,0,0.188,0,0,0.137,0.675,0,-3.165495309,1,0
515,100,0,0,0.453,0,0,0.361,0.185,0,2.469471135,1,0
516,125,0,0,0.446,0,0,0.37,0.184,0,26.04828031,1,0
517,175,0,0.111,0,0.663,0,0,0,0.226,21.42849059,1,1
518,175,0,0.062,0,0.78,0,0,0,0.158,33.82451137,1,1
519,200,0,0,0,0.686,0,0,0.063,0.251,22.50591338,1,0
520,150,0,0,0.432,0,0,0.305,0.263,0,-3.67817653,1,0
521,200,0,0,0,0.768,0,0,0,0.232,36.68103985,1,1
522,125,0,0,0.529,0,0.056,0.415,0,0,6.943265542,1,0
523,125,0,0.07,0.419,0,0,0.206,0.304,0,64.54803699,1,0
524,150,0,0,0.409,0,0,0.234,0.357,0,48.65491914,1,0
525,150,0,0.07,0.389,0,0,0.204,0.338,0,65.94461232,1,0
526,150,0,0,0,0.727,0,0,0.069,0.204,17.22292013,1,0
527,150,0,0,0.374,0,0,0.206,0.345,0.075,-1.182675223,1,0
528,125,0,0,0.394,0,0,0.146,0.339,0.121,21.42283186,1,0
529,75,0,0,0,0.621,0,0,0.243,0.136,29.03255212,2,0
530,200,0.183,0.3,0,0.517,0,0,0,0,5.185078555,2,1
531,200,0.067,0.104,0,0.829,0,0,0,0,19.7213051,2,1
532,200,0,0.122,0,0.767,0,0,0,0.112,18.49767567,2,1
533,200,0,0.095,0.054,0.851,0,0,0,0,30.11499354,2,1
534,200,0,0.385,0,0,0,0.615,0,0,-0.305907358,2,1
535,150,0,0.12,0.266,0,0,0.226,0.389,0,1.915246065,2,0
536,100,0,0,0,0.673,0,0,0.177,0.149,24.05004767,2,0
537,150,0,0,0.458,0,0,0.128,0.414,0,29.39370696,2,0
538,175,0,0.132,0,0.776,0,0,0,0.092,12.40612916,2,1
539,175,0,0.147,0.051,0.802,0,0,0,0,22.52562639,2,1
540,125,0,0.09,0.396,0,0,0.139,0.375,0,35.78706843,2,0
541,150,0,0.116,0.396,0,0,0.115,0.373,0,33.57000741,2,0
542,100,0,0.118,0.349,0,0,0.159,0.374,0,36.66795884,2,0
543,125,0,0,0.395,0.09,0,0.129,0.385,0,8.00986188,2,0
544,125,0,0.12,0.489,0,0,0.052,0.339,0,28.26317977,2,0
545,125,0,0,0.49,0.057,0,0.061,0.392,0,23.57328236,2,0
546,150,0,0.124,0.274,0,0,0.156,0.446,0,33.71528783,2,0
547,150,0,0.06,0.505,0,0,0.058,0.377,0,55.1594959,2,0
548,175,0,0.061,0.466,0,0.059,0,0.414,0,49.7462657,2,0
549,175,0,0.12,0,0.88,0,0,0,0,40.40432563,2,1
550,150,0,0.232,0.334,0,0,0,0.433,0,38.25785862,2,0
551,125,0,0.243,0.351,0,0,0,0.406,0,42.24488529,2,0
552,150,0,0.053,0.587,0,0,0,0.36,0,19.06549702,2,0
553,200,0,0,0,0.613,0,0,0.231,0.157,13.05765694,3,1
554,125,0,0.133,0.385,0,0,0.172,0.31,0,26.84147659,3,0
555,200,0.206,0.261,0,0.533,0,0,0,0,1.704491591,3,1
556,75,0,0,0,0.616,0,0,0.237,0.147,36.61907741,3,0
557,175,0,0.123,0,0.766,0,0,0,0.111,29.44087367,3,1
558,125,0,0.263,0.257,0,0,0,0.48,0,11.19959047,3,0
559,150,0,0.105,0.424,0,0,0.061,0.41,0,34.81978651,3,0
560,200,0,0.144,0,0.856,0,0,0,0,46.29998294,3,1
561,175,0,0.122,0.411,0,0,0.056,0.411,0,56.43023719,3,0
562,125,0,0.216,0.391,0,0,0.201,0.193,0,42.90047968,3,0
563,175,0,0.106,0.313,0,0.094,0,0.487,0,71.05018675,3,0
564,200,0,0.115,0.352,0,0,0.09,0.442,0,28.55544812,3,0
565,100,0,0.227,0.201,0,0,0,0.388,0.184,15.67411789,3,0
566,150,0.213,0.051,0.396,0,0,0,0.339,0,9.504578807,3,0
567,200,0,0,0,0.919,0,0,0,0.081,36.10526515,3,1
568,200,0,0.223,0.339,0,0,0.116,0.322,0,31.57765011,3,0
569,175,0,0.469,0,0,0,0.531,0,0,0.6730751,3,1
570,200,0,0.198,0.259,0,0.17,0,0.373,0,81.01738619,3,0
571,150,0,0.128,0.281,0,0.268,0,0.323,0,79.81533094,3,0
572,125,0.265,0.132,0.33,0,0,0,0.273,0,-1.947177825,3,0
573,200,0,0.505,0.121,0,0,0.374,0,0,-2.072312914,3,0
574,100,0,0.36,0.319,0,0,0.178,0.143,0,56.34870978,3,0
575,125,0,0.19,0.215,0,0.278,0,0.317,0,93.92715621,3,0
576,200,0,0,0.279,0.189,0.224,0,0.307,0,-0.79252223,3,0
577,175,0,0.195,0.287,0,0.152,0,0.366,0,76.8554435,4,0
578,100,0,0.297,0.269,0,0,0.152,0.282,0,36.16406221,4,0
579,150,0,0,0.362,0,0.169,0.073,0.396,0,69.53341461,4,0
580,100,0,0.217,0.291,0,0.184,0,0.307,0,56.88333518,4,0
581,125,0,0.076,0.297,0,0.3,0,0.327,0,57.61018139,4,0
582,150,0,0.231,0.288,0,0.17,0,0.311,0,68.8980014,4,0
583,125,0,0.205,0.294,0,0.185,0,0.316,0,60.56005024,4,0
584,125,0,0.185,0.38,0,0.232,0,0.203,0,66.27692194,4,0
585,125,0,0.3,0.307,0,0.154,0,0.238,0,70.53825409,4,0
586,175,0,0.307,0.19,0,0.185,0,0.317,0,67.6918246,4,0
587,125,0,0,0.394,0,0.237,0.075,0.294,0,61.98326499,4,0
588,175,0,0.069,0,0.931,0,0,0,0,52.30152573,4,1
589,150,0,0.334,0.179,0,0.209,0,0.277,0,68.86013521,4,0
590,175,0,0.321,0.169,0,0.289,0,0.22,0,74.75802579,4,0
591,100,0,0.101,0.387,0,0.267,0,0.245,0,65.43370645,4,0
592,125,0,0,0.176,0,0.28,0,0.346,0.198,76.4084377,4,0
593,100,0,0.292,0.347,0,0.23,0,0.13,0,66.29908752,4,0
594,100,0,0,0.359,0,0.294,0,0.266,0.081,57.44671026,4,0
595,150,0,0.398,0.206,0,0.162,0,0.234,0,61.9694115,4,0
596,125,0,0.332,0.332,0,0.272,0,0.064,0,59.40744025,4,0
597,175,0,0.335,0.306,0,0.262,0,0.097,0,72.04366619,4,0
598,125,0,0.284,0.324,0,0.29,0.102,0,0,66.36004285,4,0
599,125,0,0.288,0.348,0,0.259,0,0,0.105,70.01366877,4,0
600,125,0,0.302,0.331,0.116,0.251,0,0,0,36.76899775,4,0
601,150,0,0.295,0.254,0,0.252,0,0.199,0,88.66608189,5,0
602,150,0,0.267,0.25,0,0.224,0,0.259,0,90.48927746,5,0
603,125,0,0.237,0.293,0,0.255,0,0.215,0,99.33973374,5,0
604,125,0,0.19,0.278,0,0.264,0,0.267,0,67.92388371,5,0
605,150,0,0.348,0.262,0,0.241,0,0.149,0,100.548369,5,0
606,125,0,0.274,0.326,0,0.255,0,0.145,0,88.24376865,5,0
607,175,0,0.22,0.277,0,0.182,0,0.321,0,83.46674413,5,0
608,175,0,0.192,0.294,0,0.143,0,0.371,0,91.07310975,5,0
609,150,0,0.309,0.297,0,0.181,0,0.214,0,99.00251347,5,0
610,175,0,0.14,0.306,0,0.12,0,0.434,0,74.57295347,5,0
611,125,0,0.127,0.271,0,0.282,0,0.32,0,99.00093768,5,0
612,150,0,0.294,0.261,0,0.316,0,0.129,0,82.76630297,5,0
613,125,0,0.205,0.229,0,0.248,0,0.318,0,61.47178841,5,0
614,150,0,0.154,0.318,0,0.205,0,0.323,0,59.7376253,5,0
615,125,0,0,0.268,0,0.279,0,0.335,0.118,91.09832248,5,0
616,175,0,0.11,0.369,0,0.117,0,0.404,0,79.02930357,5,0
617,175,0,0.262,0.273,0,0.122,0,0.343,0,57.09974337,5,0
618,150,0,0.123,0.273,0,0.228,0,0.376,0,87.17222761,5,0
619,125,0,0.12,0.321,0,0.306,0,0.253,0,107.9380627,5,0
620,125,0,0.229,0.337,0,0.309,0,0.125,0,93.66214201,5,0
621,175,0,0.184,0.318,0,0.065,0,0.433,0,41.87519368,5,0
622,150,0,0.097,0.356,0,0.191,0,0.356,0,83.38953015,5,0
623,150,0,0.307,0.32,0,0.298,0,0.075,0,78.96705965,5,0
624,125,0,0,0.215,0,0.283,0,0.33,0.173,105.082721,5,0
